Repository: notchia/heat-controlled-multistability

# Heat-controlled multistability
Analyze data and generate figures for [Temperature-Responsive Multistable Metamaterials](https://pubs.acs.org/doi/abs/10.1021/acsami.1c07327) \[1]

This project defines and characterizes a model of a mechanical metamaterial based on experimental data of the metamaterial and its component materials. We import, clean, and analyze experimental data collected from standard materials testers, custom test fixtures, and ImageJ measurements and use it to map the metamaterial behavior across the relevant parameter range. The analysis script in the root directory can be run to regenerate nearly all of the analysis and related figures.

[1] Korpas, Lucia M., et al. "Temperature-Responsive Multistable Metamaterials." ACS Applied Materials & Interfaces 13.26 (2021): 31163-31170.

File: data/raw/LCE_properties/LCE_DMA/200817_LCE_DMA.txt
time	E'	E"	tan(d)	Temp	E*	e	Force
s	Pa	Pa	 	°C	Pa	%	g
14	1.0300e+07	4.8034e+06	0.46634	31.01	1.1365e+07	0.01941	0.40495
27	1.1571e+07	5.2000e+06	0.44940	29.54	1.2686e+07	0.01939	0.45152
40	1.1391e+07	5.5343e+06	0.48584	28.16	1.2665e+07	0.01938	0.45039
54	1.1094e+07	4.4200e+06	0.39840	27.77	1.1942e+07	0.01940	0.42529
66	9.3785e+06	4.6880e+06	0.49986	29.08	1.0485e+07	0.01944	0.37414
77	9.3785e+06	4.5411e+06	0.48420	30.37	1.0420e+07	0.01945	0.37198
88	9.2779e+06	4.7904e+06	0.51632	31.43	1.0442e+07	0.01947	0.37311
99	8.4610e+06	3.8595e+06	0.45615	32.39	9.2996e+06	0.01948	0.33254
109	7.6435e+06	4.1198e+06	0.53900	33.31	8.6831e+06	0.01950	0.31082
121	7.5907e+06	3.6214e+06	0.47709	34.39	8.4103e+06	0.01952	0.30140
134	6.6274e+06	3.5696e+06	0.53861	35.53	7.5276e+06	0.01953	0.26986
144	5.9471e+06	3.0076e+06	0.50573	36.39	6.6643e+06	0.01957	0.23942
158	5.8718e+06	3.1023e+06	0.52834	37.54	6.6410e+06	0.01957	0.23854
169	5.8198e+06	3.1334e+06	0.53840	38.51	6.6097e+06	0.01959	0.23770
181	4.7662e+06	3.0322e+06	0.63617	39.53	5.6490e+06	0.01961	0.20329
191	4.6792e+06	2.9154e+06	0.62305	40.38	5.5131e+06	0.01962	0.19855
201	4.7355e+06	2.5828e+06	0.54541	41.23	5.3941e+06	0.01963	0.19435
212	4.3220e+06	2.3398e+06	0.54137	42.14	4.9147e+06	0.01963	0.17709
223	3.8139e+06	2.0817e+06	0.54583	43.05	4.3450e+06	0.01965	0.15672
234	3.5040e+06	2.3348e+06	0.66632	43.97	4.2106e+06	0.01966	0.15191
244	3.1206e+06	2.0931e+06	0.67074	44.79	3.7576e+06	0.01967	0.13566
254	2.7457e+06	1.8375e+06	0.66924	45.61	3.3039e+06	0.01968	0.11935
266	2.7745e+06	1.8661e+06	0.67261	46.63	3.3437e+06	0.01970	0.12093
276	2.4604e+06	1.5103e+06	0.61383	47.47	2.8870e+06	0.01971	0.10445
288	2.3422e+06	1.4972e+06	0.63922	48.49	2.7798e+06	0.01970	0.10050
299	2.0908e+06	1.5371e+06	0.73516	49.41	2.5950e+06	0.01970	0.09385
309	1.8670e+06	1.3713e+06	0.73452	50.25	2.3165e+06	0.01970	0.08378
320	2.0367e+06	1.1860e+06	0.58231	51.15	2.3569e+06	0.01972	0.08532
330	1.4866e+06	1.2957e+06	0.87159	51.99	1.9720e+06	0.01973	0.07140
340	1.6791e+06	1.3215e+06	0.78702	52.83	2.1367e+06	0.01972	0.07735
351	1.4442e+06	9.0981e+05	0.62998	53.76	1.7069e+06	0.01972	0.06179
362	1.2674e+06	1.1435e+06	0.90219	54.61	1.7070e+06	0.01973	0.06181
373	1.3921e+06	9.4194e+05	0.67664	55.57	1.6808e+06	0.01974	0.06090
383	9.4176e+05	9.9481e+05	1.05634	56.40	1.3699e+06	0.01975	0.04965
393	8.5646e+05	6.8995e+05	0.80559	57.22	1.0998e+06	0.01975	0.03987
404	1.1814e+06	6.5583e+05	0.55513	58.15	1.3512e+06	0.01975	0.04899
414	1.0332e+06	5.5630e+05	0.53841	58.97	1.1735e+06	0.01975	0.04255
425	1.1683e+06	6.7027e+05	0.57369	59.88	1.3469e+06	0.01974	0.04881
435	1.2261e+06	6.4151e+05	0.52322	60.69	1.3838e+06	0.01977	0.05020
446	1.0158e+06	5.6625e+05	0.55746	61.62	1.1629e+06	0.01975	0.04217
460	6.4898e+05	4.5256e+05	0.69734	62.83	7.9119e+05	0.01977	0.02871
473	3.6247e+05	1.2477e+05	0.34421	63.90	3.8334e+05	0.01976	0.01390
484	8.1927e+05	7.6930e+05	0.93900	64.84	1.1238e+06	0.01976	0.04077
495	5.5338e+05	87582.6	0.15827	65.74	5.6026e+05	0.01975	0.02031
505	5.4124e+05	2.5735e+05	0.47548	66.58	5.9931e+05	0.01975	0.02173
516	1.0069e+06	2.5667e+05	0.25491	67.48	1.0391e+06	0.01975	0.03767
526	3.9206e+05	1.4671e+05	0.37420	68.28	4.1861e+05	0.01976	0.01518
537	9.4063e+05	4.4331e+05	0.47129	69.23	1.0399e+06	0.01976	0.03771
549	6.0185e+05	2.8763e+05	0.47792	70.23	6.6705e+05	0.01976	0.02420
559	4.8520e+05	82916.5	0.17089	71.08	4.9224e+05	0.01976	0.01785
570	6.5381e+05	1.0686e+05	0.16345	71.98	6.6249e+05	0.01975	0.02402
582	4.6519e+05	4.6121e+05	0.99144	72.92	6.5507e+05	0.01977	0.02377
593	5.4121e+05	-6349.6	-0.0117	73.88	5.4125e+05	0.01976	0.01963
603	4.9381e+05	2.3345e+05	0.47276	74.71	5.4621e+05	0.01977	0.01982
615	5.3696e+05	58778.5	0.10947	75.72	5.4017e+05	0.01976	0.01959
628	8.3960e+05	4.5198e+05	0.53833	76.81	9.5353e+05	0.01977	0.03460
640	1.8739e+05	-16726.	-0.0893	77.78	1.8814e+05	0.01978	0.00683
653	7.3295e+05	-93687.	-0.1278	78.90	7.3891e+05	0.01976	0.02679
665	5.2504e+05	1.8207e+05	0.34678	79.90	5.5571e+05	0.01977	0.02016
678	6.5773e+05	4.1489e+05	0.63078	80.96	7.7765e+05	0.01977	0.02822
690	8.4541e+05	4.2965e+05	0.50822	81.96	9.4832e+05	0.01976	0.03439
703	94515.6	-1.322e+05	-1.3986	83.04	1.6250e+05	0.01977	0.00590
717	5.2937e+05	1.4636e+05	0.27647	84.22	5.4923e+05	0.01977	0.01993
730	6.4782e+05	-71737.	-0.1107	85.29	6.5178e+05	0.01976	0.02364
746	1.8890e+05	-1.600e+05	-0.8469	86.60	2.4753e+05	0.01978	0.00899
758	3.6078e+05	3.4938e+05	0.96842	87.56	5.0222e+05	0.01977	0.01822
771	3.9317e+05	2.5122e+05	0.63896	88.68	4.6658e+05	0.01978	0.01694
783	4.7923e+05	3.2521e+05	0.67861	89.66	5.7916e+05	0.01977	0.02102
796	6.8063e+05	-40133.	-0.0590	90.71	6.8182e+05	0.01979	0.02476
808	5.6195e+05	3.9212e+05	0.69779	91.70	6.8523e+05	0.01976	0.02486
821	3.5145e+05	85696.7	0.24383	92.80	3.6175e+05	0.01976	0.01312
834	6.2051e+05	39141.4	0.06308	93.86	6.2174e+05	0.01976	0.02255
846	3.7395e+05	-1.294e+05	-0.3460	94.86	3.9571e+05	0.01977	0.01436
860	3.3233e+05	-2.498e+05	-0.7518	95.98	4.1577e+05	0.01977	0.01509
873	3.0220e+05	-1.722e+05	-0.5697	97.10	3.4779e+05	0.01978	0.01263
885	-18386.	1.8119e+05	-9.8548	98.09	1.8212e+05	0.01976	0.00661
898	1.6518e+05	97305.3	0.58910	99.13	1.9171e+05	0.01976	0.00695
911	3.5723e+05	2.1117e+05	0.59112	100.23	4.1498e+05	0.01977	0.01506
924	7.1786e+05	-3.613e+05	-0.5033	101.33	8.0367e+05	0.01975	0.02913
936	42658.4	-46527.	-1.0907	102.28	63122.8	0.01977	0.00229
949	2.7358e+05	3.7133e+05	1.35728	103.36	4.6123e+05	0.01977	0.01673
965	4.5345e+05	-90673.	-0.2000	104.67	4.6243e+05	0.01977	0.01678
978	7.6575e+05	2.7249e+05	0.35585	105.74	8.1279e+05	0.01975	0.02946
990	4.7686e+05	-1.111e+05	-0.2330	106.72	4.8962e+05	0.01977	0.01777
1003	2.6832e+05	2.2462e+05	0.83714	107.77	3.4993e+05	0.01977	0.01270
1020	4.8865e+05	-1.480e+05	-0.3029	109.15	5.1057e+05	0.01975	0.01851
1034	5.6734e+05	31557.7	0.05562	110.34	5.6822e+05	0.01974	0.02059
1047	5.0968e+05	34275.0	0.06725	111.40	5.1083e+05	0.01976	0.01853
1060	1.8255e+05	1.4953e+05	0.81911	112.47	2.3597e+05	0.01979	0.00857
1076	30632.5	2.1710e+05	7.08734	113.80	2.1925e+05	0.01978	0.00796
1090	2.1370e+05	-1.140e+05	-0.5336	114.92	2.4222e+05	0.01977	0.00879
1103	1.5134e+05	-2.334e+05	-1.5421	115.95	2.7815e+05	0.01975	0.01008
1115	2.5561e+05	2.7390e+05	1.07154	116.95	3.7464e+05	0.01977	0.01359
1128	1.4300e+05	33490.0	0.23419	118.04	1.4687e+05	0.01976	0.00533
1141	2.8775e+05	-1.212e+05	-0.4210	119.07	3.1221e+05	0.01978	0.01134
1155	1.3589e+05	-2.427e+05	-1.7861	120.19	2.7817e+05	0.01977	0.01009
1168	3.4615e+05	-2.946e+05	-0.8510	121.28	4.5453e+05	0.01976	0.01648
1180	1.3786e+05	1.9543e+05	1.41756	122.26	2.3916e+05	0.01976	0.00867
1193	7.3815e+05	1.1766e+05	0.15940	123.36	7.4747e+05	0.01974	0.02708
1205	4.8969e+05	2.2019e+05	0.44965	124.36	5.3691e+05	0.01976	0.01947
1217	5.4736e+05	-2.588e+05	-0.4729	125.36	6.0548e+05	0.01976	0.02196
1230	4.0217e+05	33521.8	0.08335	126.44	4.0356e+05	0.01975	0.01463
1242	4.4698e+05	-1.882e+05	-0.4210	127.42	4.8497e+05	0.01975	0.01758
1254	8.4395e+05	1.7535e+05	0.20777	128.43	8.6197e+05	0.01974	0.03123
1266	8.3491e+05	-4.876e+05	-0.5840	129.40	9.6686e+05	0.01976	0.03507
1279	4.8905e+05	-1.129e+05	-0.2309	130.51	5.0192e+05	0.01974	0.01818
1291	9.4904e+05	-1.208e+05	-0.1273	131.50	9.5670e+05	0.01972	0.03463
1303	1.0375e+06	86186.0	0.08307	132.52	1.0411e+06	0.01973	0.03769
1314	8.0558e+05	-1.804e+05	-0.2239	133.46	8.2552e+05	0.01975	0.02992
1326	4.0664e+05	-16311.	-0.0401	134.46	4.0696e+05	0.01973	0.01474
1338	8.7628e+05	3.6559e+05	0.41721	135.45	9.4948e+05	0.01975	0.03441
1349	6.6551e+05	1.5006e+05	0.22548	136.38	6.8221e+05	0.01975	0.02474
1361	9.1922e+05	46948.8	0.05107	137.35	9.2042e+05	0.01976	0.03338
1371	5.3654e+05	1.8769e+05	0.34981	138.17	5.6842e+05	0.01974	0.02059
1383	2.7553e+05	-1.321e+05	-0.4794	139.20	3.0555e+05	0.01973	0.01107

File: data/raw/LCE_properties/LCE_DMA/200820_LCE_DMA.txt
time	E'	E"	tan(d)	Temp	E*	Force	e
s	Pa	Pa	 	°C	Pa	g	%
14	8.0531e+06	3.3426e+06	0.41507	30.02	8.7193e+06	0.42899	0.01969
24	7.9430e+06	3.4120e+06	0.42955	29.57	8.6448e+06	0.42502	0.01968
36	8.0452e+06	3.3922e+06	0.42164	29.12	8.7311e+06	0.42944	0.01969
46	8.0368e+06	3.4353e+06	0.42745	28.84	8.7402e+06	0.42974	0.01968
59	7.5369e+06	3.2681e+06	0.43361	28.77	8.2150e+06	0.40446	0.01971
70	6.9311e+06	3.4152e+06	0.49274	29.56	7.7268e+06	0.38041	0.01971
83	6.5485e+06	2.7946e+06	0.42676	30.88	7.1199e+06	0.35110	0.01974
94	6.4920e+06	3.0010e+06	0.46227	31.93	7.1521e+06	0.35273	0.01974
104	6.0134e+06	2.7446e+06	0.45641	32.84	6.6101e+06	0.32602	0.01974
114	5.4283e+06	2.6435e+06	0.48699	33.77	6.0378e+06	0.29833	0.01978
129	5.0793e+06	2.5174e+06	0.49563	35.11	5.6689e+06	0.27996	0.01977
140	4.7536e+06	2.4558e+06	0.51662	36.10	5.3504e+06	0.26435	0.01978
152	4.3966e+06	2.3382e+06	0.53182	37.13	4.9797e+06	0.24624	0.01979
166	3.7995e+06	2.1994e+06	0.57886	38.35	4.3902e+06	0.21710	0.01979
178	3.6177e+06	2.0611e+06	0.56973	39.37	4.1636e+06	0.20626	0.01983
190	3.2929e+06	2.1665e+06	0.65792	40.39	3.9417e+06	0.19536	0.01984
205	2.9643e+06	1.8031e+06	0.60827	41.65	3.4696e+06	0.17190	0.01983
217	2.6179e+06	2.0148e+06	0.76961	42.66	3.3035e+06	0.16374	0.01984
231	2.4004e+06	1.8144e+06	0.75586	43.85	3.0090e+06	0.14938	0.01987
247	2.3624e+06	1.6181e+06	0.68496	45.19	2.8634e+06	0.14211	0.01986
259	2.2641e+06	1.5914e+06	0.70291	46.17	2.7674e+06	0.13750	0.01989
271	1.8748e+06	1.2492e+06	0.66631	47.17	2.2529e+06	0.11204	0.01991
283	1.8531e+06	1.1572e+06	0.62444	48.17	2.1847e+06	0.10849	0.01988
295	1.7441e+06	1.0503e+06	0.60222	49.19	2.0359e+06	0.10102	0.01986
307	1.4757e+06	1.0646e+06	0.72144	50.18	1.8196e+06	0.09046	0.01990
318	1.3448e+06	8.2371e+05	0.61252	51.11	1.5770e+06	0.07846	0.01991
331	1.5095e+06	1.0466e+06	0.69334	52.18	1.8369e+06	0.09128	0.01989
342	1.1571e+06	9.2999e+05	0.80374	53.09	1.4845e+06	0.07379	0.01990
353	1.3519e+06	8.9475e+05	0.66185	54.02	1.6212e+06	0.08059	0.01990
363	1.1179e+06	4.6274e+05	0.41394	54.84	1.2099e+06	0.06019	0.01991
373	1.0988e+06	7.0200e+05	0.63887	55.69	1.3039e+06	0.06483	0.01990
385	8.9552e+05	5.0573e+05	0.56474	56.67	1.0285e+06	0.05113	0.01990
396	8.4311e+05	5.7428e+05	0.68114	57.58	1.0201e+06	0.05073	0.01991
407	9.9002e+05	3.6511e+05	0.36879	58.50	1.0552e+06	0.05248	0.01991
418	8.2192e+05	6.0033e+05	0.73040	59.40	1.0178e+06	0.05063	0.01991
428	6.0578e+05	95362.9	0.15742	60.27	6.1324e+05	0.03050	0.01991
439	5.1552e+05	3.5596e+05	0.69049	61.15	6.2647e+05	0.03117	0.01991
449	7.7831e+05	3.0962e+05	0.39780	61.98	8.3764e+05	0.04169	0.01992
463	6.2922e+05	2.5639e+05	0.40747	63.17	6.7945e+05	0.03381	0.01992
474	6.5252e+05	3.6126e+05	0.55364	64.09	7.4585e+05	0.03711	0.01991
484	5.9253e+05	3.5855e+05	0.60512	64.92	6.9257e+05	0.03449	0.01993
495	4.9723e+05	64491.2	0.12970	65.83	5.0140e+05	0.02497	0.01993
506	4.6803e+05	1.3075e+05	0.27937	66.73	4.8595e+05	0.02419	0.01993
517	7.3939e+05	4.2242e+05	0.57131	67.68	8.5155e+05	0.04237	0.01991
528	5.9586e+05	1.6254e+05	0.27279	68.59	6.1764e+05	0.03075	0.01993
538	4.3508e+05	1.3414e+05	0.30832	69.41	4.5529e+05	0.02266	0.01992
551	6.9236e+05	2.4126e+05	0.34845	70.51	7.3319e+05	0.03651	0.01993
563	5.7111e+05	-82301.	-0.1441	71.51	5.7701e+05	0.02873	0.01993
573	4.5879e+05	1.6541e+05	0.36054	72.32	4.8769e+05	0.02429	0.01994
584	3.9641e+05	2.6381e+05	0.66550	73.26	4.7616e+05	0.02372	0.01994
594	4.7168e+05	81104.7	0.17195	74.08	4.7860e+05	0.02381	0.01991
604	4.8525e+05	1.1766e+05	0.24248	74.92	4.9931e+05	0.02484	0.01992
615	1.9018e+05	1.3377e+05	0.70340	75.83	2.3252e+05	0.01159	0.01995
627	5.2980e+05	2.2203e+05	0.41909	76.86	5.7444e+05	0.02861	0.01993
643	3.9652e+05	2.6555e+05	0.66970	78.16	4.7722e+05	0.02377	0.01994
655	4.0969e+05	2.1269e+05	0.51916	79.17	4.6161e+05	0.02298	0.01993
669	4.1206e+05	1096.44	0.00266	80.31	4.1206e+05	0.02051	0.01992
681	3.7499e+05	-71188.	-0.1898	81.35	3.8169e+05	0.01898	0.01991
694	3.4368e+05	7579.93	0.02205	82.45	3.4377e+05	0.01710	0.01991
706	6.4111e+05	1.2355e+05	0.19272	83.46	6.5291e+05	0.03248	0.01991
719	4.8389e+05	2.7897e+05	0.57651	84.54	5.5855e+05	0.02782	0.01994
732	3.7501e+05	1.3792e+05	0.36778	85.64	3.9956e+05	0.01990	0.01994
744	3.4736e+05	-1.111e+05	-0.3198	86.65	3.6469e+05	0.01814	0.01992
757	3.7042e+05	-2.411e+05	-0.6508	87.71	4.4195e+05	0.02200	0.01992
770	1.4409e+05	-89272.	-0.6196	88.80	1.6950e+05	0.00843	0.01991
782	4.6909e+05	1.1590e+05	0.24707	89.87	4.8320e+05	0.02407	0.01994
795	6.3699e+05	-2.929e+05	-0.4598	90.95	7.0110e+05	0.03492	0.01994
808	6.7929e+05	1.0728e+05	0.15794	92.03	6.8771e+05	0.03428	0.01995
821	4.6395e+05	1.0998e+05	0.23706	93.11	4.7680e+05	0.02374	0.01993
837	3.6123e+05	2.6821e+05	0.74251	94.46	4.4991e+05	0.02243	0.01995
850	1.5672e+05	56884.4	0.36298	95.53	1.6672e+05	0.00829	0.01991
864	3.9315e+05	-24229.	-0.0616	96.67	3.9390e+05	0.01958	0.01990
877	5.0834e+05	-1.605e+05	-0.3157	97.86	5.3308e+05	0.02654	0.01993
890	6.4034e+05	1.2494e+05	0.19511	98.95	6.5241e+05	0.03246	0.01992
903	1.5530e+05	-1.951e+05	-1.2561	100.00	2.4935e+05	0.01243	0.01995
916	2.6637e+05	76781.2	0.28825	101.08	2.7722e+05	0.01378	0.01989
929	5.0892e+05	-1.522e+05	-0.2990	102.19	5.3118e+05	0.02641	0.01990
942	1.6570e+05	96280.8	0.58107	103.30	1.9164e+05	0.00954	0.01993
958	1.8118e+05	-1.203e+05	-0.6640	104.62	2.1749e+05	0.01083	0.01994
971	2.5230e+05	-32924.	-0.1305	105.68	2.5444e+05	0.01267	0.01993
984	2.9663e+05	1.3105e+05	0.44181	106.79	3.2429e+05	0.01615	0.01993
998	1.2482e+05	-37533.	-0.3007	107.94	1.3034e+05	0.00648	0.01990
1011	2.6477e+05	74328.6	0.28073	109.05	2.7500e+05	0.01367	0.01990
1023	3.3026e+05	34709.6	0.10510	110.03	3.3208e+05	0.01651	0.01990
1036	78221.3	-34641.	-0.4429	111.10	85548.5	0.00426	0.01995
1053	3.1505e+05	51918.6	0.16479	112.53	3.1930e+05	0.01592	0.01995
1069	4.7402e+05	1.7405e+05	0.36718	113.86	5.0497e+05	0.02494	0.01977
1083	1.7266e+05	1.2239e+05	0.70885	115.00	2.1164e+05	0.01046	0.01979
1096	2.1468e+05	1.6075e+05	0.74876	116.09	2.6819e+05	0.01325	0.01978
1109	1.8937e+05	99545.4	0.52567	117.10	2.1394e+05	0.01057	0.01978
1125	1.2930e+05	-72078.	-0.5575	118.40	1.4803e+05	0.00731	0.01977
1138	3.5190e+05	39683.5	0.11277	119.42	3.5413e+05	0.01750	0.01978
1150	1.1400e+05	6905.86	0.06058	120.38	1.1421e+05	0.00565	0.01980
1167	1.0496e+05	-1.026e+05	-0.9778	121.82	1.4680e+05	0.00725	0.01976
1177	2.6317e+05	-1.120e+05	-0.4257	122.65	2.8602e+05	0.01412	0.01976
1191	4.9090e+05	87914.4	0.17909	123.77	4.9871e+05	0.02464	0.01977
1203	3.7251e+05	-2.544e+05	-0.6828	124.83	4.5107e+05	0.02227	0.01976
1215	5.7982e+05	1.0374e+05	0.17892	125.80	5.8903e+05	0.02908	0.01976
1228	5.4071e+05	-47948.	-0.0887	126.87	5.4283e+05	0.02680	0.01976
1243	3.1373e+05	-3.800e+05	-1.2111	128.11	4.9275e+05	0.02432	0.01976
1256	3.6107e+05	60676.6	0.16805	129.16	3.6614e+05	0.01808	0.01976
1268	3.9600e+05	1.2010e+05	0.30328	130.16	4.1381e+05	0.02043	0.01976
1280	3.1412e+05	-1.942e+05	-0.6183	131.15	3.6931e+05	0.01825	0.01978
1292	6.9848e+05	2.4257e+05	0.34729	132.16	7.3940e+05	0.03651	0.01976
1304	4.6630e+05	-2592.0	-0.0056	133.19	4.6630e+05	0.02305	0.01979
1316	3.6602e+05	2.0806e+05	0.56843	134.21	4.2103e+05	0.02080	0.01978
1330	3.3780e+05	3.3643e+05	0.99595	135.32	4.7676e+05	0.02354	0.01976
1345	3.9049e+05	44365.2	0.11361	136.59	3.9300e+05	0.01941	0.01977
1357	5.6295e+05	41237.8	0.07325	137.63	5.6446e+05	0.02786	0.01976
1367	4.5560e+05	69442.3	0.15242	138.42	4.6087e+05	0.02277	0.01977
1379	4.6840e+05	-60742.	-0.1297	139.43	4.7232e+05	0.02331	0.01975
1391	2.0686e+05	2.2083e+05	1.06757	140.40	3.0259e+05	0.01495	0.01978

File: data/raw/LCE_properties/LCE_DMA/200901_LCE_DMA_2.txt
time	E'	E"	tan(d)	Temp	E*	Force	e
s	Pa	Pa	 	°C	Pa	g	%
14	2.5611e+06	1.7751e+06	0.69312	34.61	3.1161e+06	0.26360	0.01975
26	2.9566e+06	1.7596e+06	0.59515	33.64	3.4406e+06	0.29047	0.01971
42	3.4871e+06	1.9651e+06	0.56353	30.89	4.0027e+06	0.33773	0.01970
55	3.7212e+06	2.2570e+06	0.60651	28.91	4.3522e+06	0.36713	0.01970
67	3.6458e+06	2.0708e+06	0.56801	28.76	4.1928e+06	0.35329	0.01967
80	3.3268e+06	1.9868e+06	0.59722	30.36	3.8749e+06	0.32729	0.01972
92	2.9941e+06	1.7152e+06	0.57285	31.73	3.4506e+06	0.29149	0.01972
104	2.9245e+06	2.0367e+06	0.69643	32.82	3.5638e+06	0.30094	0.01972
117	2.6405e+06	1.8325e+06	0.69398	34.02	3.2141e+06	0.27179	0.01974
130	2.4278e+06	1.8803e+06	0.77451	35.21	3.0708e+06	0.26013	0.01978
142	2.3134e+06	1.6617e+06	0.71830	36.29	2.8483e+06	0.24118	0.01977
154	2.1320e+06	1.5712e+06	0.73695	37.34	2.6484e+06	0.22445	0.01979
167	2.0062e+06	1.3863e+06	0.69100	38.44	2.4386e+06	0.20700	0.01982
180	1.9047e+06	1.4394e+06	0.75570	39.55	2.3874e+06	0.20253	0.01981
192	1.6477e+06	1.3328e+06	0.80887	40.57	2.1193e+06	0.17983	0.01981
207	1.4425e+06	1.1996e+06	0.83164	41.82	1.8761e+06	0.15948	0.01985
219	1.4330e+06	1.2561e+06	0.87654	42.83	1.9056e+06	0.16179	0.01982
231	1.3127e+06	1.2080e+06	0.92021	43.86	1.7840e+06	0.15149	0.01983
244	1.0774e+06	8.1317e+05	0.75475	44.94	1.3498e+06	0.11491	0.01988
256	1.1556e+06	8.8213e+05	0.76332	45.94	1.4538e+06	0.12376	0.01988
268	9.3689e+05	7.2807e+05	0.77711	46.93	1.1865e+06	0.10103	0.01988
280	8.0232e+05	7.2247e+05	0.90048	47.94	1.0797e+06	0.09191	0.01988
291	7.8760e+05	6.5432e+05	0.83077	48.86	1.0239e+06	0.08715	0.01987
305	6.7722e+05	6.6895e+05	0.98779	50.03	9.5190e+05	0.08107	0.01989
315	6.2050e+05	6.4085e+05	1.03279	50.87	8.9202e+05	0.07600	0.01989
325	6.9456e+05	4.7859e+05	0.68905	51.71	8.4349e+05	0.07185	0.01989
336	5.7381e+05	4.0539e+05	0.70650	52.64	7.0257e+05	0.05981	0.01988
350	6.1796e+05	2.9923e+05	0.48423	53.81	6.8660e+05	0.05850	0.01989
362	6.3435e+05	4.4898e+05	0.70777	54.81	7.7716e+05	0.06621	0.01989
375	4.4200e+05	4.5887e+05	1.03815	55.87	6.3712e+05	0.05432	0.01991
385	5.1974e+05	4.2731e+05	0.82215	56.70	6.7285e+05	0.05737	0.01991
396	4.6891e+05	4.4678e+05	0.95280	57.61	6.4768e+05	0.05518	0.01989
406	2.9657e+05	4.4869e+05	1.51292	58.46	5.3784e+05	0.04585	0.01990
419	3.3939e+05	2.7048e+05	0.79698	59.56	4.3399e+05	0.03701	0.01991
430	3.4501e+05	2.9464e+05	0.85399	60.50	4.5370e+05	0.03866	0.01990
440	4.7933e+05	1.9996e+05	0.41717	61.35	5.1937e+05	0.04430	0.01991
452	3.1679e+05	2.4164e+05	0.76277	62.34	3.9843e+05	0.03397	0.01991
462	3.1942e+05	1.9627e+05	0.61445	63.17	3.7490e+05	0.03196	0.01990
474	2.9380e+05	77798.3	0.26480	64.19	3.0393e+05	0.02590	0.01990
485	3.8493e+05	2.0744e+05	0.53890	65.09	4.3727e+05	0.03727	0.01990
495	2.6413e+05	54748.8	0.20728	65.91	2.6975e+05	0.02298	0.01990
506	3.0586e+05	1.7255e+05	0.56415	66.86	3.5117e+05	0.02993	0.01990
517	1.7096e+05	1.9387e+05	1.13398	67.73	2.5848e+05	0.02203	0.01990
527	2.4973e+05	41037.4	0.16433	68.61	2.5308e+05	0.02158	0.01991
538	3.8725e+05	-4024.7	-0.0104	69.52	3.8727e+05	0.03299	0.01989
548	3.2124e+05	40490.3	0.12605	70.33	3.2378e+05	0.02761	0.01991
559	2.8973e+05	23207.1	0.08010	71.26	2.9066e+05	0.02477	0.01990
569	3.0482e+05	27366.1	0.08978	72.11	3.0604e+05	0.02608	0.01990
579	3.2529e+05	5691.24	0.01750	72.93	3.2534e+05	0.02775	0.01992
590	3.5509e+05	-1.478e+05	-0.4162	73.87	3.8462e+05	0.03280	0.01991
600	2.5101e+05	46101.4	0.18366	74.70	2.5521e+05	0.02175	0.01990
613	1.4247e+05	6990.75	0.04907	75.77	1.4264e+05	0.01217	0.01992
625	3.6965e+05	1.3622e+05	0.36852	76.78	3.9395e+05	0.03362	0.01993
641	2.6338e+05	20155.5	0.07653	78.10	2.6415e+05	0.02251	0.01990
654	3.3540e+05	-1.068e+05	-0.3183	79.19	3.5198e+05	0.02999	0.01989
667	3.6060e+05	97583.6	0.27061	80.24	3.7358e+05	0.03189	0.01993
679	2.3070e+05	1.3221e+05	0.57309	81.28	2.6589e+05	0.02268	0.01991
692	3.5213e+05	1.2562e+05	0.35674	82.35	3.7386e+05	0.03192	0.01993
705	2.8390e+05	9027.28	0.03180	83.43	2.8404e+05	0.02422	0.01991
719	2.4025e+05	37014.2	0.15406	84.65	2.4309e+05	0.02071	0.01989
732	2.4166e+05	44843.2	0.18556	85.66	2.4579e+05	0.02098	0.01993
744	2.3972e+05	-52270.	-0.2180	86.69	2.4535e+05	0.02091	0.01990
757	4.3311e+05	-46271.	-0.1068	87.74	4.3557e+05	0.03714	0.01991
770	3.1215e+05	22125.3	0.07088	88.83	3.1293e+05	0.02667	0.01990
783	3.5087e+05	-57808.	-0.1648	89.92	3.5560e+05	0.03032	0.01991
795	2.7569e+05	68428.0	0.24821	90.92	2.8406e+05	0.02426	0.01994
808	2.5308e+05	-2.208e+05	-0.8726	92.03	3.3588e+05	0.02868	0.01993
821	1.6281e+05	-2.692e+05	-1.6537	93.08	3.1464e+05	0.02681	0.01989
835	1.5280e+05	1.1919e+05	0.78008	94.22	1.9379e+05	0.01654	0.01993
847	-13289.	29376.0	-2.2106	95.20	32241.9	0.00275	0.01992
864	1.8890e+05	1.3340e+05	0.70619	96.62	2.3125e+05	0.01975	0.01994
877	3.8893e+05	-49849.	-0.1282	97.69	3.9211e+05	0.03317	0.01975
890	66628.1	-39464.	-0.5923	98.75	77438.6	0.00656	0.01977
906	2.9733e+05	2.3864e+05	0.80263	100.06	3.8125e+05	0.03227	0.01976
919	1.6692e+05	48002.5	0.28757	101.12	1.7369e+05	0.01470	0.01976
932	2.8432e+05	23244.5	0.08176	102.18	2.8527e+05	0.02414	0.01976
946	3.0085e+05	-74610.	-0.2480	103.34	3.0996e+05	0.02623	0.01976
964	1.9066e+05	-1.449e+05	-0.7600	104.77	2.3948e+05	0.02027	0.01976
978	1.2274e+05	-1.530e+05	-1.2468	105.89	1.9617e+05	0.01661	0.01977
991	-12204.	16443.6	-1.3474	106.92	20477.5	0.00173	0.01978
1006	28130.8	-1.873e+05	-6.6590	108.18	1.8942e+05	0.01603	0.01976
1020	1.0391e+05	39417.6	0.37934	109.31	1.1114e+05	0.00941	0.01976
1033	3.5201e+05	-27230.	-0.0774	110.37	3.5306e+05	0.02986	0.01975
1046	4.5214e+05	73751.3	0.16312	111.44	4.5811e+05	0.03872	0.01974
1056	2.2680e+05	-1.278e+05	-0.5637	112.28	2.6035e+05	0.02203	0.01975
1070	1.5335e+05	-1.055e+05	-0.6883	113.43	1.8616e+05	0.01576	0.01977
1082	1.0268e+05	1.0878e+05	1.05936	114.45	1.4959e+05	0.01266	0.01976
1095	-23138.	1.9743e+05	-8.5328	115.52	1.9878e+05	0.01683	0.01976
1107	3.0472e+05	-92127.	-0.3023	116.51	3.1834e+05	0.02694	0.01976
1120	3.1959e+05	1.1985e+05	0.37500	117.59	3.4133e+05	0.02887	0.01975
1134	4.0894e+05	56535.1	0.13825	118.72	4.1283e+05	0.03488	0.01973
1146	3.0314e+05	12448.4	0.04107	119.79	3.0339e+05	0.02566	0.01975
1158	4.5164e+05	81772.3	0.18106	120.72	4.5898e+05	0.03881	0.01974
1170	3.3794e+05	-31847.	-0.0942	121.74	3.3943e+05	0.02874	0.01977
1182	3.5364e+05	1.7427e+05	0.49280	122.70	3.9425e+05	0.03335	0.01975
1194	4.4065e+05	1.0427e+05	0.23664	123.69	4.5282e+05	0.03830	0.01975
1206	2.5466e+05	84137.2	0.33039	124.68	2.6820e+05	0.02269	0.01975
1217	5.7299e+05	-12107.	-0.0211	125.62	5.7312e+05	0.04842	0.01973
1229	3.8491e+05	89858.9	0.23345	126.65	3.9526e+05	0.03340	0.01973
1242	3.5972e+05	24836.5	0.06904	127.68	3.6058e+05	0.03048	0.01974
1252	1.9255e+05	-6398.1	-0.0332	128.50	1.9265e+05	0.01629	0.01974
1265	5.2788e+05	1.0749e+05	0.20363	129.65	5.3871e+05	0.04552	0.01973
1276	3.3050e+05	2.2432e+05	0.67873	130.55	3.9944e+05	0.03377	0.01974
1288	2.2750e+05	14878.6	0.06540	131.55	2.2798e+05	0.01928	0.01974
1301	4.0576e+05	33376.9	0.08226	132.65	4.0713e+05	0.03442	0.01974
1313	4.7921e+05	-12907.	-0.0269	133.64	4.7938e+05	0.04051	0.01973
1323	5.4633e+05	-1.724e+05	-0.3155	134.50	5.7288e+05	0.04840	0.01973
1333	5.0391e+05	-1.352e+05	-0.2682	135.31	5.2172e+05	0.04406	0.01972
1345	5.3830e+05	1.6404e+05	0.30473	136.32	5.6274e+05	0.04756	0.01973
1357	4.6663e+05	94502.0	0.20252	137.36	4.7610e+05	0.04019	0.01971
1369	3.6741e+05	-11288.	-0.0307	138.37	3.6758e+05	0.03108	0.01974
1381	5.9369e+05	27175.1	0.04577	139.36	5.9431e+05	0.05021	0.01973
